Repository: llnl/BALSCD

# Overview

This repository contains the code and data for creating the plots and tables in "A Tutorial on Bayesian Analysis of Linear Shock Compression Data" (citation to be added).

Features:

- The balscd package (Bayesian Analysis of Linear Shock Compression Data), which implements Bayesian linear regression and bootstrapping methods for analyzing shock wave-particle velocity Hugoniot data

- Datasets for argon, copper, and nickel used in the paper, plus additional datasets for pyrolusite, serpentine, and toluene to demonstrate the package's use on new materials

- A script for applying these methods to new datasets

## Datasets

The datasets are from Marsh, S. P. (1980), LASL Shock Hugoniot Data, University of California Press.

## Reproducing Paper Results

**Note:** These instructions are for macOS/Linux.
Windows users should use `python` instead of `python3` and `.venv\Scripts\activate` instead of `source .venv/bin/activate`.

1. **Clone the repository**
```bash
    git clone <your-repo-url>
    cd <your-repo-directory>
```

2. **Create a virtual environment**
```bash
    python3 -m venv .venv
```

3. **Activate the virtual environment**
```bash
    source .venv/bin/activate
```

4. **Install package in editable mode with dependencies**
```bash
    pip install -e .
```

Optional: Install development dependencies (pytest and ruff)
```bash
    pip install -e ".[dev]"
```

5. **Create paper plots**
```bash
    python3 scripts/reproduce_paper_results.py
```
Plots are saved to `images/` and tables to `summary_statistics/` (both created automatically).

## Running the Analysis on a New Dataset

The `run_analysis.py` script in the `scripts` directory performs the Bayesian and bootstrap analysis discussed in the paper on a new dataset.
The code requires new datasets to have the same format as the datasets in Marsh (1980).
See the script documentation for details and example usage.

## Issues and Questions

Please report bugs or ask questions by opening an issue on GitHub.
You can also contact Jason Bernstein at bernstein8@llnl.gov.

## Release

LLNL-CODE-2010853

File: data/argon_marsh.csv
rho0_g_cc,Us_km_s,Up_km_s,P_GPa,V_cc_g,rho_g_cc,V_V0,Exp
1.650,2.000,0.560,1.848,0.4364,2.292,0.720,im2
1.650,2.440,0.780,3.140,0.4123,2.425,0.680,im2
1.650,2.680,0.940,4.157,0.3935,2.541,0.649,im2
1.650,3.530,1.290,7.514,0.3846,2.600,0.635,im2
1.650,4.170,1.780,12.247,0.3474,2.879,0.573,im2
1.650,5.020,2.280,18.885,0.3308,3.023,0.546,im2
1.650,5.310,2.350,20.590,0.3378,2.960,0.557,im2
1.650,5.690,2.490,23.377,0.3408,2.934,0.562,im2
1.650,6.130,3.020,30.546,0.3075,3.252,0.507,im2
1.650,6.750,3.320,36.976,0.3080,3.247,0.508,im2
1.650,7.210,3.600,42.827,0.3035,3.295,0.501,im2
1.650,7.650,3.990,50.364,0.2900,3.449,0.478,im2
1.650,8.490,4.600,64.439,0.2777,3.601,0.458,im2

File: data/copper_marsh.csv
rho0_g_cc,Us_km_s,Up_km_s,P_GPa,V_cc_g,rho_g_cc,V_V0,Exp
8.929,3.927,0.000,0.000,0.1120,8.929,1.000,ssp
8.920,4.314,0.210,8.081,0.1067,9.376,0.951,im1
8.925,4.215,0.211,7.938,0.1064,9.395,0.950,im1
8.900,4.217,0.223,8.369,0.1064,9.397,0.947,im1
8.928,4.341,0.281,10.891,0.1048,9.546,0.935,im1
8.925,4.352,0.282,10.953,0.1048,9.543,0.935,im1
8.920,4.321,0.286,11.023,0.1047,9.552,0.934,im1
8.920,4.350,0.289,11.214,0.1047,9.555,0.934,im1
8.925,4.378,0.301,11.761,0.1043,9.584,0.931,im1
8.930,4.303,0.302,11.605,0.1041,9.604,0.930,im1
8.930,4.316,0.312,12.025,0.1039,9.626,0.928,im1
8.925,4.512,0.395,15.906,0.1022,9.781,0.912,im1
8.928,4.501,0.398,15.994,0.1021,9.794,0.912,im1
8.930,4.477,0.406,16.232,0.1018,9.821,0.909,sp1
8.925,4.532,0.407,16.462,0.1020,9.806,0.910,im1
8.925,4.494,0.409,16.405,0.1018,9.819,0.909,im1
8.931,4.566,0.413,16.842,0.1018,9.819,0.910,sp1
8.933,4.471,0.434,17.334,0.1011,9.893,0.903,im1
8.933,4.501,0.439,17.651,0.1010,9.898,0.902,im1
8.923,4.599,0.483,19.821,0.1003,9.970,0.895,im1
8.923,4.594,0.483,19.799,0.1003,9.971,0.895,im1
8.890,4.717,0.484,20.296,0.1009,9.906,0.897,sf2
8.900,4.713,0.488,20.470,0.1007,9.928,0.896,im1
8.900,4.687,0.490,20.440,0.1006,9.939,0.895,im1
8.899,4.712,0.522,21.889,0.0999,10.008,0.889,im1
8.924,4.732,0.522,22.043,0.0997,10.030,0.890,im1
8.925,4.802,0.531,22.758,0.0997,10.035,0.889,im1
8.920,4.746,0.535,22.649,0.0995,10.053,0.887,im1
8.925,4.704,0.538,22.587,0.0992,10.078,0.886,im1
8.900,4.711,0.549,23.018,0.0993,10.074,0.883,im1
8.930,4.769,0.562,23.934,0.0988,10.123,0.882,im1
8.918,4.713,0.576,24.210,0.0984,10.160,0.878,im1
8.930,4.801,0.609,26.110,0.0978,10.227,0.873,im1
8.930,4.792,0.610,26.103,0.0977,10.233,0.873,im1
8.923,4.807,0.618,26.508,0.0977,10.239,0.871,im1
8.923,4.798,0.618,26.458,0.0976,10.242,0.871,im1
8.930,4.765,0.620,26.382,0.0974,10.266,0.870,im1
8.928,4.886,0.624,27.220,0.0977,10.235,0.872,sp1
8.930,4.910,0.637,27.930,0.0975,10.261,0.870,sp1
8.933,4.854,0.662,28.705,0.0967,10.344,0.864,im1
8.930,5.011,0.679,30.384,0.0968,10.330,0.864,im1
8.930,4.995,0.680,30.332,0.0967,10.337,0.864,im1
8.900,5.009,0.689,30.716,0.0969,10.319,0.862,im1
8.900,4.955,0.709,31.267,0.0963,10.386,0.857,im1
8.918,5.039,0.728,32.715,0.0959,10.424,0.856,im1
8.930,4.909,0.732,32.089,0.0953,10.495,0.851,sp1
8.930,5.067,0.737,33.348,0.0957,10.450,0.855,sp1
8.930,4.888,0.744,32.475,0.0949,10.533,0.848,sp1
8.924,5.061,0.749,33.828,0.0955,10.474,0.852,im1
8.930,4.939,0.757,33.388,0.0948,10.546,0.847,im1
8.933,5.067,0.786,35.577,0.0946,10.573,0.845,im1
8.925,5.077,0.787,35.661,0.0947,10.562,0.845,im1
8.925,5.066,0.788,35.629,0.0946,10.569,0.844,im1
8.933,5.195,0.800,37.126,0.0947,10.559,0.846,im1
8.933,5.180,0.807,37.342,0.0945,10.582,0.844,im1
8.930,5.055,0.816,36.835,0.0939,10.649,0.839,im1
8.930,5.055,0.816,36.835,0.0939,10.649,0.839,im1
8.921,5.239,0.832,38.885,0.0943,10.605,0.841,im1
8.918,5.238,0.832,38.865,0.0943,10.602,0.841,im1
8.933,5.222,0.832,38.811,0.0941,10.626,0.841,im1
8.930,5.185,0.846,39.172,0.0937,10.671,0.837,sp1
8.930,5.223,0.864,40.298,0.0935,10.700,0.835,im1
8.930,5.215,0.865,40.283,0.0934,10.706,0.834,im1
8.933,5.154,0.868,39.963,0.0931,10.742,0.832,im1
8.897,5.318,0.870,41.163,0.0940,10.637,0.836,sf2
8.933,5.326,0.940,44.723,0.0922,10.848,0.824,im1
8.930,5.329,0.942,44.828,0.0922,10.847,0.823,im1
8.933,5.332,0.945,45.011,0.0921,10.857,0.823,im1
8.930,5.362,0.952,45.584,0.0921,10.858,0.822,sp1
8.930,5.473,0.979,47.848,0.0920,10.875,0.821,im1
8.930,5.471,0.980,47.879,0.0919,10.879,0.821,im1
8.899,5.442,0.995,48.186,0.0918,10.890,0.817,im1
8.900,5.442,1.008,48.821,0.0915,10.923,0.815,im1
8.918,5.515,1.026,50.462,0.0913,10.956,0.814,im1
8.924,5.501,1.059,51.987,0.0905,11.052,0.807,im1
8.930,5.528,1.062,52.426,0.0905,11.054,0.808,im1
8.925,5.580,1.110,55.280,0.0898,11.141,0.801,im1
8.925,5.526,1.116,55.041,0.0894,11.184,0.798,im1
8.930,5.531,1.132,55.912,0.0891,11.228,0.795,im1
8.930,5.840,1.254,65.398,0.0879,11.372,0.785,sp1
8.930,6.010,1.345,72.185,0.0869,11.505,0.776,im1
8.929,5.982,1.382,73.817,0.0861,11.612,0.769,im1
8.930,6.028,1.395,75.093,0.0861,11.619,0.769,im1
8.930,6.018,1.396,75.022,0.0860,11.627,0.768,im1
8.924,5.981,1.403,74.884,0.0858,11.659,0.765,im1
8.928,6.120,1.464,79.992,0.0852,11.735,0.761,im1
8.928,6.084,1.469,79.793,0.0850,11.770,0.759,im1
8.930,6.187,1.480,81.770,0.0852,11.738,0.761,sp1
8.930,6.184,1.496,82.614,0.0849,11.780,0.758,im1
8.920,6.250,1.519,84.684,0.0849,11.784,0.757,im1
8.900,6.252,1.554,86.469,0.0844,11.844,0.751,im1
8.900,6.188,1.559,85.859,0.0841,11.897,0.748,im1
8.900,6.156,1.564,85.689,0.0838,11.931,0.746,im1
8.930,6.310,1.573,88.636,0.0841,11.895,0.751,im1
8.930,6.511,1.707,99.250,0.0826,12.103,0.738,sp1
8.928,6.552,1.736,101.550,0.0823,12.146,0.735,sp1
8.928,6.563,1.777,104.122,0.0817,12.243,0.729,im1
8.928,6.558,1.777,104.043,0.0817,12.246,0.729,im1
8.930,6.875,1.939,119.042,0.0804,12.438,0.718,im1
8.930,6.839,1.943,118.663,0.0802,12.474,0.716,im1
8.930,6.913,1.990,122.849,0.0797,12.540,0.712,sp1
8.918,6.916,2.005,123.662,0.0796,12.559,0.710,im1
8.930,6.885,2.037,125.241,0.0789,12.682,0.704,sp1
8.930,7.033,2.100,131.890,0.0785,12.732,0.701,sp1
8.928,7.241,2.161,139.704,0.0786,12.726,0.702,im1
8.918,7.232,2.171,140.019,0.0785,12.744,0.700,im1
8.928,7.144,2.177,138.853,0.0779,12.841,0.695,im1
8.900,7.176,2.180,139.229,0.0782,12.784,0.696,im1
8.900,7.203,2.182,139.881,0.0783,12.768,0.697,im1
8.900,7.232,2.193,141.152,0.0783,12.773,0.697,im1
8.929,7.174,2.208,141.437,0.0775,12.899,0.692,im1
8.918,7.330,2.229,145.707,0.0780,12.815,0.696,sp1
8.933,7.354,2.234,146.759,0.0779,12.831,0.696,sp1
8.929,7.360,2.313,152.004,0.0768,13.021,0.686,im1
8.928,7.463,2.368,157.779,0.0765,13.077,0.683,sp1
8.930,7.468,2.369,157.987,0.0765,13.079,0.683,sp1
8.929,7.587,2.390,161.909,0.0767,13.035,0.685,im1
8.931,7.776,2.395,166.327,0.0775,12.906,0.692,sp1
8.924,7.655,2.415,164.976,0.0767,13.037,0.685,im1
8.929,7.654,2.425,165.731,0.0765,13.070,0.683,im1
8.924,7.603,2.461,166.977,0.0758,13.195,0.676,im1
8.931,7.725,2.465,170.065,0.0762,13.116,0.681,im1
8.928,7.667,2.476,169.485,0.0758,13.186,0.677,im1
8.928,7.652,2.478,169.290,0.0757,13.204,0.676,im1
8.929,7.679,2.485,170.386,0.0758,13.201,0.676,im1
8.929,7.650,2.489,170.016,0.0756,13.235,0.675,im1
8.934,7.577,2.551,172.685,0.0742,13.469,0.663,sp1
8.924,7.729,2.560,176.572,0.0749,13.344,0.669,im1
8.927,8.044,2.569,184.477,0.0762,13.116,0.681,sp1
8.932,8.084,2.723,196.618,0.0742,13.469,0.663,sp1
8.929,8.228,2.784,204.534,0.0741,13.495,0.662,im1
8.929,8.170,2.790,203.530,0.0737,13.559,0.659,im1
8.929,8.164,2.791,203.454,0.0737,13.567,0.658,im1
8.929,8.142,2.812,204.432,0.0733,13.640,0.655,im1
8.929,8.103,2.817,203.815,0.0731,13.687,0.652,im1
8.929,8.092,2.819,203.683,0.0730,13.703,0.652,im1
8.929,8.076,2.821,203.424,0.0729,13.722,0.651,im1
8.930,8.470,2.877,217.608,0.0739,13.524,0.660,im1
8.929,8.415,2.922,219.552,0.0731,13.679,0.653,im1
8.929,8.347,2.931,218.448,0.0727,13.761,0.649,im1
8.929,8.322,2.935,218.091,0.0725,13.794,0.647,im1
8.929,8.279,2.941,217.408,0.0722,13.848,0.645,im1
8.930,8.213,2.942,215.772,0.0719,13.914,0.642,sp1
8.930,8.215,2.946,216.118,0.0718,13.923,0.641,sp1
8.895,9.890,4.161,366.050,0.0651,15.355,0.579,sf2

File: data/nickel_marsh.csv
rho0_g_cc,Us_km_s,Up_km_s,P_GPa,V_cc_g,rho_g_cc,V_V0,Exp
8.882,4.523,0.000,0.000,0.1126,8.882,1.000,ssp
8.860,5.352,0.470,22.287,0.1030,9.713,0.912,im1
8.905,5.275,0.511,24.004,0.1014,9.860,0.903,im1
8.905,5.509,0.656,32.182,0.0989,10.109,0.881,im1
8.860,5.585,0.657,32.510,0.0996,10.041,0.882,im1
8.860,5.553,0.666,32.767,0.0993,10.067,0.880,im1
8.860,5.881,0.865,45.071,0.0963,10.388,0.853,im1
8.860,5.959,0.935,49.365,0.0952,10.509,0.843,im1
8.905,5.917,0.938,49.424,0.0945,10.583,0.841,im1
8.860,5.898,0.959,50.114,0.0945,10.580,0.837,im1
8.860,7.029,1.607,100.079,0.0871,11.486,0.771,im1
8.860,6.903,1.622,99.202,0.0863,11.581,0.765,im1
8.860,6.864,1.624,98.764,0.0862,11.606,0.763,im1
8.905,7.144,1.808,115.020,0.0839,11.922,0.747,im1
8.905,7.253,1.856,119.875,0.0836,11.967,0.744,im1
8.905,7.624,2.102,142.708,0.0813,12.295,0.724,im1
8.860,7.686,2.123,144.572,0.0817,12.241,0.724,im1
8.860,7.704,2.134,145.661,0.0816,12.254,0.723,im1
8.860,7.670,2.145,145.766,0.0813,12.300,0.720,im1

File: data/serpentine_marsh.csv
rho0_g_cc,Us_km_s,Up_km_s,P_GPa,V_cc_g,rho_g_cc,V_V0,Exp
2.779,6.351,0.926,16.343,0.3074,3.253,0.854,im1
2.804,6.557,1.226,22.541,0.2900,3.449,0.813,im1
2.809,6.911,1.686,32.730,0.2691,3.715,0.756,im1
2.792,6.894,1.719,33.087,0.2689,3.719,0.751,im1
2.793,7.014,2.025,39.670,0.2547,3.927,0.711,im1
2.822,7.138,2.289,46.108,0.2407,4.154,0.679,im1
2.837,7.307,2.471,51.224,0.2333,4.287,0.662,im1
2.777,7.494,2.658,55.315,0.2324,4.303,0.645,im1
2.790,8.316,3.182,73.828,0.2213,4.519,0.617,im1
2.800,8.311,3.283,76.398,0.2161,4.628,0.605,im1
2.758,8.510,3.326,78.063,0.2209,4.528,0.609,im1
2.833,8.881,3.457,86.978,0.2156,4.639,0.611,im1
2.838,8.988,3.558,90.757,0.2129,4.698,0.604,im1

File: data/toluene_marsh.csv
rho0_g_cc,Us_km_s,Up_km_s,P_GPa,V_cc_g,rho_g_cc,V_V0,Exp
0.867,1.310,0.000,0.000,1.1534,0.867,1.000,ssp
0.867,2.080,0.290,0.523,0.9926,1.007,0.861,im2
0.867,2.490,0.450,0.971,0.9450,1.058,0.819,im2
0.867,3.010,0.770,2.009,0.8583,1.165,0.744,im2
0.867,3.470,1.070,3.219,0.7977,1.254,0.692,im2
0.876,4.071,1.387,4.946,0.7526,1.329,0.659,im1
0.867,4.160,1.580,5.699,0.7153,1.398,0.620,im2
0.867,4.460,1.720,6.651,0.7086,1.411,0.614,im2
0.879,5.661,2.351,11.699,0.6652,1.503,0.585,im1
0.867,5.840,2.670,13.519,0.6261,1.597,0.543,im2
0.867,6.100,2.870,15.179,0.6107,1.637,0.530,im2
0.867,6.020,2.900,15.136,0.5978,1.673,0.518,im2
0.867,6.260,3.070,16.662,0.5878,1.701,0.510,im2
0.867,6.400,3.470,19.254,0.5280,1.894,0.458,im2
0.867,6.960,3.940,23.775,0.5005,1.998,0.434,im2
0.867,7.960,4.450,30.711,0.5086,1.966,0.441,im2
0.867,8.870,5.230,40.220,0.4733,2.113,0.410,im2
0.867,8.680,5.280,39.735,0.4518,2.213,0.392,im2
